Repository: FALL-ML/materials-discovery

# materials-discovery
Semi-supervised learning code + CAVD + BVSE + QE-NEB for identifying prospective ion conductors

File: data/digitized_data_for_SSEs.csv (part 2 of 2)
Structure,σ(RT)(S cm-1),Ea (eV),space group,ICSD Entry
Li3PS4 – 8 wt% Al2O3,1.60E-04,0.36,,
Li3PS4 – 10 wt% Al2O3,1.50E-04,0.36,,
Li3PS4 – 30 wt% Al2O3,9.96E-05,0.36,,
Li3PS4 – 50 wt% Al2O3,9.38E-07,0.44,,
Li3PS4 – 70 wt% Al2O3,3.92E-08,0.6,,
Li3PS4 – 90 wt% Al2O3,1.54E-09,0.79,,
Li3PS4 – 2 wt% SiO2,2.28E-04,0.32,,
Li3PS4 – 5 wt% SiO2,1.96E-04,0.33,,
Li3PS4 – 8 wt% SiO2,1.60E-04,0.33,,
Li3PS4 – 10 wt% SiO2,1.50E-04,0.33,,
Li3PS4 – 30 wt% SiO2,1.00E-04,0.35,,
Li3PS4 – 50 wt% SiO2,3.80E-05,0.36,,
Li3PS4 – 70 wt% SiO2,5.92E-06,0.38,,
Li3PS4 – 90 wt% SiO2,8.53E-09,0.41,,
Li3PS4 – 5 wt% Li6ZnNb4O14,2.28E-04,0.29,,
Li3PS4 – 10 wt% Li6ZnNb4O14,2.43E-04,0.31,,
Li3PS4 – 15 wt% Li6ZnNb4O14,2.41E-04,0.32,,
Li3PS4 – 20 wt% Li6ZnNb4O14,2.22E-04,0.33,,
Li3PS4 – 30 wt% Li6ZnNb4O14,1.87E-04,0.34,,
Li3PS4 – 50 wt% Li6ZnNb4O14,1.42E-04,0.36,,
Li3PS4 – 70 wt% Li6ZnNb4O14,7.23E-05,0.38,,
Li3PS4 – 90 wt% Li6ZnNb4O14,2.99E-07,0.4,,
Li3PS4 ,1.46E-04,0.38,,
Li3PS4 – 10 wt% Li7La3Zr2O12,2.96E-04,0.36,,
Li3PS4 – 20 wt% Li7La3Zr2O12,3.70E-04,0.35,,
Li3PS4 – 25 wt% Li7La3Zr2O12,4.10E-04,0.35,,
Li3PS4 – 30 wt% Li7La3Zr2O12,5.38E-04,0.36,,
Li3PS4 – 35 wt% Li7La3Zr2O12,4.00E-04,0.36,,
Li3PS4 – 40 wt% Li7La3Zr2O12,3.33E-04,0.36,,
Li3PS4 – 60 wt% Li7La3Zr2O12,2.19E-04,0.4,,
Li3PS4 – 70 wt% Li7La3Zr2O12,1.26E-05,0.43,,
Li3PS4 – 90 wt% Li7La3Zr2O12,6.04E-06,0.44,,
Li7La3Zr2O12,5.20E-08,0.47,,
Li3.45Ge0.45P0.55S3.1Se0.9,9.80E-04,,,
Li3.4Ge0.4P0.6S3.2Se0.8,1.17E-03,,,
Li3.35Ge0.35P0.65S3.3Se0.7,1.20E-03,,,
Li3.3Ge0.3P0.7S3.4Se0.6,1.33E-03,,,
Li3.25Ge0.25P0.75S3.5Se0.5,5.03E-04,,,
Li3.20Ge0.20P0.8S3.6Se0.4,1.08E-03,,,
Li3.15Ge0.15P0.85S3.7Se0.3,8.16E-04,,,
Li3.1Ge0.1P0.9S3.8Se0.2,1.13E-03,,,
Li3.05Ge0.05P0.95S3.9Se0.1,1.41E-03,,,
Li3PS4,9.35E-04,,,
0.8Li2O-0.2P2S5,1.54E-05,,,
0.05Li2S-0.75Li2O-0.2P2S5,1.39E-05,,,
0.1Li2S-0.7Li2O-0.2P2S5,1.59E-05,,,
0.15Li2S-0.65Li2O-0.2P2S5,2.32E-05,,,
0.2Li2S-0.6Li2O-0.2P2S5,2.89E-05,,,
0.25Li2S-0.55Li2O-0.2P2S5,3.80E-05,,,
0.3Li2S-0.5Li2O-0.2P2S5,4.35E-05,,,
0.35Li2S-0.45Li2O-0.2P2S5,5.26E-05,,,
0.4Li2S-0.4Li2O-0.2P2S5,4.45E-05,,,
0.45Li2S-0.35Li2O-0.2P2S5,6.35E-05,,,
0.5Li2S-0.3Li2O-0.2P2S5,8.11E-05,,,
0.55Li2S-0.25Li2O-0.2P2S5,1.12E-04,,,
0.6Li2S-0.2Li2O-0.2P2S5,1.12E-04,,,
0.65Li2S-0.15Li2O-0.2P2S5,1.13E-04,,,
0.7Li2S-0.1Li2O-0.2P2S5,1.09E-04,,,
0.75Li2S-0.05Li2O-0.2P2S5,1.43E-04,,,
0.8Li2S-0.2P2S5,2.99E-04,,,
0.75Li2O-0.25P2S5,1.55E-05,,,
0.05Li2S-0.7Li2O-0.25P2S5,1.42E-05,,,
0.1Li2S-0.65Li2O-0.25P2S5,2.52E-05,,,
0.15Li2S-0.6Li2O-0.25P2S5,2.67E-05,,,
0.2Li2S-0.55Li2O-0.25P2S5,2.74E-05,,,
0.25Li2S-0.5Li2O-0.25P2S5,3.80E-05,,,
0.3Li2S-0.45Li2O-0.25P2S5,5.88E-05,,,
0.35Li2S-0.4Li2O-0.25P2S5,1.33E-05,,,
0.4Li2S-0.35Li2O-0.25P2S5,2.44E-05,,,
0.45Li2S-0.3Li2O-0.25P2S5,2.30E-05,,,
0.5Li2S-0.25Li2O-0.25P2S5,9.56E-06,,,
0.55Li2S-0.2Li2O-0.25P2S5,7.06E-05,,,
0.6Li2S-0.15Li2O-0.25P2S5,9.27E-05,,,
0.65Li2S-0.1Li2O-0.25P2S5,1.15E-04,,,
0.7Li2S-0.05Li2O-0.25P2S5,9.76E-05,,,
0.75Li2S-0.25P2S5,1.60E-04,,,
0.7Li2O-0.3P2S5,5.78E-11,,,
0.05Li2S-0.65Li2O-0.3P2S5,1.51E-08,,,
0.1Li2S-0.6Li2O-0.3P2S5,7.78E-08,,,
0.15Li2S-0.55Li2O-0.3P2S5,2.90E-07,,,
0.2Li2S-0.5Li2O-0.3P2S5,1.67E-05,,,
0.25Li2S-0.45Li2O-0.3P2S5,8.64E-07,,,
0.3Li2S-0.4Li2O-0.3P2S5,1.62E-06,,,
0.35Li2S-0.35Li2O-0.3P2S5,3.68E-06,,,
0.4Li2S-0.3Li2O-0.3P2S5,5.86E-06,,,
0.45Li2S-0.25Li2O-0.3P2S5,5.10E-06,,,
0.5Li2S-0.2Li2O-0.3P2S5,8.33E-06,,,
0.55Li2S-0.15Li2O-0.3P2S5,1.01E-05,,,
0.6Li2S-0.1Li2O-0.3P2S5,2.29E-05,,,
0.65Li2S-0.05Li2O-0.3P2S5,2.48E-05,,,
0.7Li2S- 0.3P2S5,5.34E-05,,,
0.9Li3PS4·10ZnO,2.90E-04,,,
0.7Li2S-0.3P2S5,7.10E-04,0.23,,
0.7Li2S-0.29P2S5-0.01Li3PO4,1.83E-03,0.19,,
0.7Li2S-0.28P2S5-0.02Li3PO4,9.89E-04,0.21,,
0.7Li2S-0.27P2S5-0.03Li3PO4,4.40E-04,0.25,,
0.7Li2S-0.25P2S5-0.05Li3PO4,2.67E-04,0.29,,
0.7Li2S-0.3P2S5,1.67E-03,0.23,,
0.99(0.7Li2S-0.3P2S5)- 0.01Li2ZrO3,2.86E-03,0.18,,
0.98(0.7Li2S-0.3P2S5)- 0.02Li2ZrO3,1.22E-03,0.25,,
0.95(0.7Li2S-0.3P2S5)- 0.05Li2ZrO3,7.42E-04,0.29,,
Li2.7PO3.9,7.00E-08,0.68,,
Li3.6(Si0.19P0.82)O4.2,2.00E-07,0.57,,
Li3.1PO3.8N0.16,2.00E-06,0.57,,
Li3.3PO3.8N0.22,2.40E-06,0.56,,
Li2.9PO3.3N0.46,3.30E-06,0.54,,
Li4.4PO4.3,9.39E-07,0.64,,
Li4.0PO3.9N0.4,1.70E-06,0.62,,
Li3.7PO3.4N0.7,2.36E-06,0.6,,
Li3.5PO3.2N0.8,2.59E-06,0.59,,
Li3.4PO3.1N0.9,2.81E-06,0.58,,
Li3.2PO3.0N,2.99E-06,0.57,,
Li2.9PO2.6N0.91,2.10E-06,0.52,,
Li1.8PO1.2N1.5,1.70E-06,0.49,,
Li3.3PO2.9N0.83,3.10E-06,0.47,,
0.45B2S3-0.55Li2S,8.19E-05,0.23,,
0.815(0.45B2S3-0.55Li2S)-0.185LiI,3.08E-04,0.2,,
0.69(0.45B2S3-0.55Li2S)-0.31LiI,7.58E-04,0.23,,
0.33B2S3-0.67Li2S,2.26E-04,0.31,,
0.95(0.33B2S3-0.67Li2S)-0.05LiI,4.37E-04,0.29,,
0.9(0.33B2S3-0.67Li2S)-0.1LiI,4.81E-04,0.28,,
0.85(0.33B2S3-0.67Li2S)-0.15LiI,4.92E-04,0.28,,
0.75(0.33B2S3-0.67Li2S)-0.25LiI,6.10E-04,0.27,,
0.66(0.33B2S3-0.67Li2S)-0.34LiI,5.22E-04,0.32,,
0.6(0.33B2S3-0.67Li2S)-0.4LiI,4.89E-04,0.35,,
0.29B2S3-0.71Li2S,2.71E-04,0.32,,
0.95(0.29B2S3-0.71Li2S)-0.05LiI,3.72E-04,0.31,,
0.875(0.29B2S3-0.71Li2S)-0.125LiI,6.27E-04,0.29,,
0.78(0.29B2S3-0.71Li2S)-0.22LiI,6.56E-04,0.29,,
0.64(0.29B2S3-0.71Li2S)-0.36LiI,8.10E-04,0.36,,
0.25B2S3-0.75Li2S,3.03E-04,0.36,,
0.92(0.25B2S3-0.75Li2S)-0.08LiI,3.83E-04,0.3,,
0.89(0.25B2S3-0.75Li2S)-0.11LiI,3.48E-04,0.33,,
0.5Li2S-0.5SiS2,4.80E-05,,,
0.985(0.5Li2S-0.5SiS2)-0.015Li3PO4,6.28E-05,,,
0.975(0.5Li2S-0.5SiS2)-0.025Li3PO4,8.76E-05,,,
0.95(0.5Li2S-0.5SiS2)-0.05Li3PO4,8.68E-05,,,
0.9(0.5Li2S-0.5SiS2)-0.1Li3PO4,6.76E-05,,,
0.6Li2S-0.4SiS2,1.85E-04,,,
0.99(0.6Li2S-0.4SiS2)-0.01Li3PO4,2.53E-04,,,
0.97(0.6Li2S-0.4SiS2)-0.03Li3PO4,3.97E-04,,,
0.95(0.6Li2S-0.4SiS2)-0.05Li3PO4,2.03E-04,,,
0.9(0.6Li2S-0.4SiS2)-0.1Li3PO4,5.20E-05,,,
0.61Li2S-0.39SiS2,5.24E-04,,,
0.99(0.61Li2S-0.39SiS2)-0.01Li3PO4,5.05E-04,,,
0.985(0.61Li2S-0.39SiS2)-0.015Li3PO4,5.96E-04,,,
0.98(0.61Li2S-0.39SiS2)-0.02Li3PO4,7.69E-04,,,
0.975(0.61Li2S-0.39SiS2)-0.025Li3PO4,6.36E-04,,,
0.97(0.61Li2S-0.39SiS2)-0.03Li3PO4,5.83E-04,,,
0.95(0.61Li2S-0.39SiS2)-0.05Li3PO4,4.68E-04,,,
0.9(0.61Li2S-0.39SiS2)-0.1Li3PO4,1.28E-04,,,
0.99(0.65Li2S-0.35SiS2)-0.01Li3PO4,3.60E-04,,,
0.97(0.65Li2S-0.35SiS2)-0.03Li3PO4,2.62E-04,,,
0.95(0.65Li2S-0.35SiS2)-0.05Li3PO4,1.81E-04,,,
0.9(0.65Li2S-0.35SiS2)-0.1Li3PO4,7.13E-05,,,
0.7Li2S-0.3P2S5,5.20E-03,,,
LiI,3.07E-07,,,
0.998LiI-0.002CaI2,9.80E-07,,,
0.99LiI-0.01CaI2,5.54E-06,0.43,,
LiI,2.74E-08,0.43,,
0.8LiI-0.2Al2O3,6.84E-06,0.35,,
0.7LiI-0.3Al2O3,2.07E-05,0.33,,
0.6LiI-0.4Al2O3,3.94E-05,0.33,,
0.5LiI-0.5Al2O3,2.58E-05,0.33,,
0.4LiI-0.6Al2O3,6.76E-06,0.37,,
Li3.5P0.5Si0.5O4,4.27E-07,0.57,,
Li3.5P0.5Ge0.5O4,7.89E-06,0.56,,
Li3.5As0.5Si0.5O4,4.05E-06,0.55,,
Li3.5V0.5Si0.5O4,1.20E-05,0.53,,
Li3.5As0.5Ge0.5O4,2.83E-05,0.51,,
Li3.5V0.5Ge0.5O4,3.00E-05,,,
Li3.5As0.5Ti0.5O4,3.22E-05,0.52,,
Li3.5As0.5V0.5O4,4.01E-05,0.49,,
LiHf2(PO4)3-0.1Li2O,1.12E-04,,,
LiHf2(PO4)3-0.2Li2O,2.78E-05,,,
LiHf2(PO4)3-0.3Li2O,2.58E-05,,,
LiHf2(PO4)3-0.4Li2O,3.40E-05,,,
LiTi2(PO4)3,1.69E-06,0.3,,
0.95LiTi2(PO4)3-0.05Li3PO4,5.52E-05,0.29,,
0.9LiTi2(PO4)3-0.1Li3PO4,1.38E-04,0.28,,
0.8LiTi2(PO4)3-0.2Li3PO4,1.93E-04,0.31,,
0.7LiTi2(PO4)3-0.3Li3PO4,2.45E-04,0.3,,
0.95LiTi2(PO4)3-0.05Li3BO3,3.59E-05,0.3,,
0.9LiTi2(PO4)3-0.1Li3BO3,2.54E-04,0.3,,
0.8LiTi2(PO4)3-0.2Li3BO3,2.97E-04,0.3,,
0.7LiTi2(PO4)3-0.3Li3BO3,2.45E-04,0.29,,
0.5LiTi2(PO4)3-0.5Li3BO3,2.73E-05,0.31,,
LiTi2(PO4)3,1.00E-04,,,
LiTi2(PO4)3-0.15LiPO4,6.00E-04,,,
LiTi2(PO4)3-0.3LiPO4,9.92E-04,,,
LiTi2(PO4)3-0.6LiPO4,1.23E-03,,,
LiTi2(PO4)3-0.9LiPO4,1.10E-03,,,
LiTi2(PO4)3-0.15LiBO3,4.80E-04,,,
LiTi2(PO4)3-0.3LiBO3,1.66E-03,,,
LiTi2(PO4)3-0.6LiBO3,1.12E-03,,,
LiTi2(PO4)3-0.9LiBO3,8.91E-04,,,
LiTi2(PO4)3-1.5LiBO3,6.48E-04,,,
LiTi2(PO4)3-0.2Li2SO4,8.35E-04,,,
LiTi2(PO4)3-0.4Li2SO4,1.66E-03,,,
LiTi2(PO4)3-0.6Li2SO4,5.67E-04,,,
LiTi2(PO4)3-0.4LiCl,6.45E-04,,,
LiTi2(PO4)3-0.8LiCl,1.28E-03,,,
LiTi2(PO4)3-1.2LiCl,1.02E-03,,,
LiTi2(PO4)3-0.4LiNO3,1.18E-03,,,
LiTi2(PO4)3-0.8LiNO3,1.49E-03,,,
LiTi2(PO4)3-1.2LiNO3,9.95E-04,,,
Li0.39La0.54TiO3,1.08E-03,0.316,,
(Li0.39La0.54)1.006Al0.006Ti0.994O3,1.13E-03,0.308,,
(Li0.39La0.54)1.01Al0.02Ti0.98O3,1.58E-03,0.278,,
(Li0.39La0.54)1.03Al0.06Ti0.94O3,1.39E-03,0.29,,
(Li0.39La0.54)1.005Cr0.01Ti0.99O3,9.52E-04,0.3,,
(Li0.39La0.54)1.01Cr0.02Ti0.98O3,1.01E-03,0.315,,
(Li0.39La0.54)1.025Cr0.05Ti0.95O3,1.04E-03,0.298,,
La0.51Li0.34TiO2.94,1.00E-03,0.38,,
La0.57Li0.26TiO2.99,1.00E-03,0.34,,
La0.6Li0.16TiO3.01,6.30E-04,0.33,,
La0.64Li0.067TiO3,7.90E-05,0.36,,
(La0.5Li0.5)0.95Sr0.05TiO3,1.49E-03,,,
(La0.5Li0.5)0.9Sr0.1TiO3,1.30E-03,,,
(La0.5Li0.5)0.75Sr0.25TiO3,8.99E-05,,,
(La0.5Li0.5)0.95Ba0.05TiO3,7.61E-04,,,
La0.63Li0.1Mg0.5W0.5O3,1.69E-06,0.39,,
Li0.5La0.5TiO3,8.67E-04,0.28,,
Li0.5La0.5Ti0.98Sn0.02O3,4.86E-04,,,
Li0.5La0.5Ti0.96Sn0.04O3,3.89E-04,,,
Li0.5La0.5Ti0.94Sn0.06O3,3.52E-04,0.294,,
Li0.5La0.5Ti0.9Sn0.1O3,2.60E-04,,,
Li0.5La0.5Ti0.98Zr0.02O3,4.16E-04,,,
Li0.5La0.5Ti0.96Zr0.04O3,2.86E-04,,,
Li0.5La0.5Ti0.94Zr0.06O3,2.23E-04,,,
Li0.5La0.5Ti0.9Zr0.1O3,7.05E-05,,,
Li0.5La0.5Ti0.998Mn0.002O3,9.12E-04,,,
Li0.5La0.5Ti0.996Mn0.004O3,9.64E-04,,,
Li0.5La0.5Ti0.994Mn0.006O3,1.08E-03,,,
Li0.5La0.5Ti0.992Mn0.008O3,1.13E-03,,,
Li0.5La0.5Ti0.99Mn0.01O3,1.13E-03,,,
Li0.5La0.5Ti0.998Ge0.002O3,9.12E-04,,,
Li0.5La0.5Ti0.996Ge0.004O3,9.64E-04,,,
Li0.5La0.5Ti0.994Ge0.006O3,1.08E-03,,,
Li0.5La0.5Ti0.992Ge0.008O3,1.13E-03,0.265,,
Li0.5La0.5Ti0.99Ge0.01O3,1.13E-03,,,
La0.58Li0.36Ti0.95Mg0.05O3,2.10E-04,0.29,,
La0.56Li0.36Ti0.95Al0.05O3,6.40E-04,0.26,,
La0.55Li0.36Ti0.95Mn0.05O3,1.90E-04,0.29,,
La0.55Li0.36Ti0.95Ge0.05O3,3.60E-04,0.29,,
La0.55Li0.36Ti0.95Ru0.05O3,5.20E-05,0.28,,
La0.51Li0.36Ti0.95W0.05O3,7.30E-04,0.27,,
La0.55Li0.36Ti0.9W0.1O3,4.40E-04,0.27,,
La0.55Li0.36Ti0.995Al0.005O3,1.10E-03,0.28,,
La0.55Li0.36Ti0.992Al0.008O3,6.50E-04,0.29,,
La0.54Li0.36Ti0.995W0.005O3,2.60E-04,0.3,,
La0.54Li0.36TiO3,8.90E-04,0.29,,
La0.606Li0.06Ti0.94Al0.06O3,1.68E-06,0.36,,
La0.566Li0.1Ti0.9Al0.1O3,7.34E-06,0.35,,
La0.516Li0.15Ti0.85Al0.15O3,9.66E-06,0.36,,
La0.466Li0.2Ti0.8Al0.2O3,4.28E-05,0.33,,
La0.416Li0.25Ti0.75Al0.25O3,7.66E-05,0.35,,
La0.366Li0.3Ti0.7Al0.3O3,1.72E-05,0.33,,
Li0.12Lao.63TiO3,2.00E-04,,,
Li0.18Lao.61TiO3,4.43E-04,,,
Li0.24Lao.59TiO3,9.93E-04,,,
Li0.3Lao.57TiO3,1.10E-03,,,
Li0.39Lao.54TiO3,1.02E-03,,,
Li0.45Lao.52TiO3,9.05E-04,,,
LiZr2(PO4)3,4.77E-07,,,
Li1.05Al0.05Zr1.9(PO4)3,5.79E-07,,,
Li1.1Al0.1Zr1.8(PO4)3,6.35E-07,,,
Li1.2Al0.2Zr1.6(PO4)3,1.90E-06,0.48,,
Li1.225Al0.225Zr1.55(PO4)3,2.13E-06,0.48,,
Li1.25Al0.25Zr1.5(PO4)3,2.06E-06,0.48,,
Li1.275Al0.275Zr1.45(PO4)3,3.05E-06,0.48,,
Li1.3Al0.3Zr1.4(PO4)3,1.91E-06,0.48,,
LiHf2(P04)3,3.42E-06,,,
LiHfTi(P04)3,5.63E-07,,,
Lio.1Zr1.1Nb0.9P3O12,6.00E-06,,,
LiTi2(PO4)3,1.04E-07,,,
Li1.1Sc0.1Ti1.9(PO4)3,1.75E-05,,,
Li1.2Sc0.2Ti1.8(PO4)3,4.11E-05,0.34,,
Li1.3Sc0.3Ti1.7(PO4)3,4.06E-05,,,
Li1.4Sc0.4Ti1.6(PO4)3,9.43E-06,,,
Li1.5Sc0.5Ti1.5(PO4)3,5.42E-07,,,
Li1.1Y0.1Ti1.9(PO4)3,2.94E-07,,,
Li1.2Y0.2Ti1.8(PO4)3,7.95E-07,,,
Li1.3Y0.3Ti1.7(PO4)3,1.01E-06,0.4,,
Li1.4Y0.4Ti1.6(PO4)3,2.97E-07,,,
LiTi2(PO4)3-0.5LiF,2.32E-04,0.28,,
LiTi2(PO4)3,7.18E-06,0.48,,
14Li2O-9Al2O3-38TiO2-39P2O5,1.30E-03,0.33,,
Li6.6La3Zr1.6Ta0.4O12,3.13E-04,0.38,,
Li6.6La2.875Y0.125Zr1.6Ta0.4O12,3.17E-04,0.35,,
Li6.6La2.75Y0.25Zr1.6Ta0.4O12,4.36E-04,0.34,,
Li6.6La2.5Y0.5Zr1.6Ta0.4O12,2.26E-04,0.39,,
Li2ZrS3,7.30E-06,,,
Li2.2Zn0.1Zr0.9S3,1.20E-04,,,
0.7Li2S-0.3P2S5,8.10E-05,0.425,,
Li7PS6,1.61E-06,0.16,,
